Repository: geniuskey/construction-books

# ConstructionBooks · 건설 교과서 서가

하중을 끌어 놓고 부재를 바꿔 보며 배우는 한국어 인터랙티브 건설·건축 교과서를 한 저장소에서 관리합니다. 홈은 SemiBooks·MathBooks의 책장·검색·분야 필터·실습·읽는 순서 구성을 따릅니다.

서비스 주소(예정): **https://construction.euiyun.com/** · 책 한 권의 홈은 **`/{slug}/`**, 각 장은 **`/{slug}/chapters/{chapter}.html`**입니다.

## 수록 책

| 경로 | 책 | 상태 |
|---|---|---|
| `/mechanics/` | MechanicsBook · 구조역학 | 공개, 4부 16장 + 용어집 |
| `/materials/` | MaterialsBook · 건설재료 | 공개, 4부 16장 + 용어집 |
| `/geotech/` | GeotechBook · 지반공학 | 공개, 4부 16장 + 용어집 |
| `/structure/` | StructureBook · 건축구조 | 공개, 4부 16장 + 용어집 |
| `/concrete/` | ConcreteBook · 철근콘크리트 구조 | 공개, 4부 16장 + 용어집 |
| `/civil/` | CivilBook · 교량·터널·도로 | 준비 예정 |
| `/site/` | SiteBook · 시공과 건설관리 | 준비 예정 |
| `/bim/` | BIMBook · BIM·디지털 건설 | 준비 예정 |

준비 중인 책은 `roadmap.json`에 적습니다. 공개할 때 그 항목을 지우고 `tools/sync-catalog.py`의 `LOCAL_BOOKS`에 옮깁니다.

MechanicsBook(`mechanics/`)은 math-books의 CalculusBook 엔진(`MB`)을 물려받아 전역 객체 이름을 `CB`로 바꾸고 구조 해석 모듈을 더했습니다. 2차원 골조·트러스 강성법 해석기(`CB.frame`, `CB.truss`, `CB.beam`), 단면 성질(`CB.section`), 구조물·하중·단면력도 그리기(`CB.drawFrame`, `CB.beamDiagrams`, `CB.drawSection`), 끌어서 돌리는 3D 보기(`CB.orbit`)입니다. 다음 책들(건축구조·철근콘크리트·교량)도 이 엔진을 복사해 씁니다. MaterialsBook(`materials/`)은 같은 엔진에 재료 모델(`CB.conc` 배합·강도·내구성, `CB.agg` 골재, `CB.steel` 강재·철근, `CB.asph` 아스팔트, `CB.wall` 열관류)을 더했고, 기준 배합 **M-30**과 기준 포장 **P-13**을 더해 씁니다. 집필 규칙은 [materials/CONTRIBUTING.md](materials/CONTRIBUTING.md)를 참고하세요. GeotechBook(`geotech/`)은 재료 모델 대신 지반 모델(`CB.soil`: 상 관계, 응력 단면, 부시네스크 지중 응력, 압밀·연직 배수, 토압, 지지력, 사면, 액상화)과 기준 지반 **G-10**을 더했습니다([geotech/CONTRIBUTING.md](geotech/CONTRIBUTING.md)). StructureBook(`structure/`)은 구조 동역학·횡하중 모델(`CB.dyn`: 1자유도·뉴마크·응답 스펙트럼·모드 해석·설계 스펙트럼·등가 정적 해석·TMD, `CB.wind`)을 더했습니다([structure/CONTRIBUTING.md](structure/CONTRIBUTING.md)). ConcreteBook(`concrete/`)은 MaterialsBook 엔진에 RC 설계 함수(`CB.rc`: 응력 블록·φ·변형률 적합 휨강도·전단·정착·균열 단면·P–M 상관도·모멘트 확대)를 더했습니다([concrete/CONTRIBUTING.md](concrete/CONTRIBUTING.md)). 모든 장은 가상의 기준 구조물 두 개, 10층 RC 업무시설 **B-10**과 36 m 강 트러스 보도교 **T-36**의 숫자를 함께 씁니다. 집필 규칙·부호 규약·기준 구조물 표·엔진 API는 [mechanics/CONTRIBUTING.md](mechanics/CONTRIBUTING.md)를 참고하세요.

## 구성

```text
index.html, shelf.css                  서가 홈: 책장·분야 필터·검색, 대표 실험, 읽는 순서
catalog.js                            생성된 책 목록(직접 수정하지 않음)
book.json                             서가 메타데이터, 각 책의 book.json 목록
roadmap.json                          준비 중인 책
shared/js/shelf.js                    서가 홈의 책장 렌더링·필터·실험 덱
shared/js/covers.js                   SVG 책 표지(건설 서가 8권)
shared/css/cover-animations.css       표지 애니메이션(동작 줄이기 지원)
shared/js/book-shell.js               모든 책 상단 바의 ‘건설 서가’ 연결
shared/img/sims/                      홈 ‘직접 해보기’의 시뮬레이터 화면(tools/sim-shots.mjs로 생성)
{slug}/                               각 책의 본문, 실습 엔진, 용어 데이터
tools/sync-catalog.py                 catalog.js 생성(LOCAL_BOOKS + roadmap.json)
tools/sync-sitemap.py                 루트 사이트맵 생성
tools/build.mjs                       정적 배포물(.book-dist/) 생성, meta가 있는 책의 SEO 태그와 수식 미리 렌더링
tools/katex.mjs, katex.test.mjs       빌드 시 수식 렌더링과 회귀 검사
tools/engine.test.cjs                 구조 해석 엔진을 손계산 공식과 대조(단순보·캔틸레버·연속보·게르버보·트러스·라멘·단면)
tools/materials.test.cjs              재료 모델(배합·강도·내구성·강재·아스팔트·열관류)을 손계산과 대조
tools/geotech.test.cjs                지반 모델(응력·압밀·토압·지지력·사면·액상화)을 손계산과 대조
tools/structure.test.cjs              동역학·풍하중 모델(모드·뉴마크·스펙트럼·등가 정적·TMD)을 손계산과 대조
tools/concrete.test.cjs               RC 설계 함수(휨·T형·전단·정착·균열 단면·P–M·모멘트 확대)를 손계산과 대조
tools/merge-glossary.py               장별 용어 파일 {slug}/js/glossary/*.json → glossary-data.js
tools/check.py                        메타데이터·링크 정적 검사
tools/browser-check.cjs               데스크톱·모바일 브라우저 검사(Playwright)
tools/og.mjs                          공유 이미지 og.png, mechanics/og.png, materials/og.png, geotech/og.png, structure/og.png, concrete/og.png 생성(Playwright)
tools/sim-shots.mjs                   홈 실험 카드 이미지 생성(Playwright)
```

## 실행과 배포

```bash
npm ci
npm test                                   # 수식·해석 엔진·링크 검사
npm run build                              # .book-dist/ 생성
python3 -m http.server 8000 --directory .book-dist
node tools/browser-check.cjs --offline mechanics materials geotech structure concrete   # Playwright 필요
```

배포물은 `.book-dist/`입니다. GitHub Pages의 Source를 GitHub Actions로 설정하고 커스텀 도메인과 DNS를 연결하면 `main`에 push할 때 Deploy Book 워크플로가 검사·빌드 후 배포합니다. `CNAME`의 `construction.euiyun.com`은 예정 주소이며, 이 파일만으로 DNS나 GitHub 설정이 바뀌지는 않습니다.

`book.json`에 `meta`가 있는 책은 소스에 canonical·Open Graph·KaTeX 태그를 두지 않습니다. 빌드가 태그를 생성하고 수식을 미리 렌더링해 KaTeX 스타일시트만 붙입니다.

책·장·시뮬레이터 수가 바뀌면 `npm run catalog`, `npm run sitemap`, `node tools/og.mjs`로 목록과 공유 이미지를 갱신합니다. 홈의 실험 카드를 바꾸면 `node tools/sim-shots.mjs`로 이미지를 다시 찍습니다.

## 라이선스

코드는 MIT, 교육 콘텐츠는 CC BY 4.0입니다. [라이선스 안내](LICENSE.md)와 각 책의 저작권 표시를 참고하세요. 시뮬레이터의 수치는 교육용 근사 모델이며 실제 구조물의 설계·시공·안전 판단에 쓰지 않습니다.

File: materials/js/glossary/asphalt.json
[
  {
    "ko": "표층",
    "en": "Surface course",
    "abbr": "",
    "def": "포장의 맨 위층으로 바퀴와 직접 닿는 아스팔트 혼합물 층. 미끄럼 저항·평탄성·방수를 맡는다.",
    "chapters": [
      "asphalt"
    ]
  },
  {
    "ko": "기층",
    "en": "Base course",
    "abbr": "",
    "def": "표층 아래에서 하중을 넓게 펴서 보조 기층으로 전하는 층. 아스팔트 안정 처리 혼합물이나 쇄석을 쓴다.",
    "chapters": [
      "asphalt"
    ]
  },
  {
    "ko": "보조 기층",
    "en": "Subbase",
    "abbr": "",
    "def": "기층과 노상 사이의 자갈·쇄석 층. 하중을 더 펴고 물을 빼며 동결 깊이를 줄인다.",
    "chapters": [
      "asphalt"
    ]
  },
  {
    "ko": "노상",
    "en": "Subgrade",
    "abbr": "",
    "def": "포장 구조를 떠받치는 다진 흙 바닥. 포장 두께는 노상이 견딜 수 있는 응력·변형률에 맞춰 정한다.",
    "chapters": [
      "asphalt"
    ]
  },
  {
    "ko": "연성 포장",
    "en": "Flexible pavement",
    "abbr": "",
    "def": "아스팔트 혼합물 표층·기층이 휘면서 하중을 층별로 펴 내리는 포장. 시공과 덧씌우기 보수가 쉽지만 고온 소성 변형에 약하다.",
    "chapters": [
      "asphalt"
    ]
  },
  {
    "ko": "강성 포장",
    "en": "Rigid pavement",
    "abbr": "",
    "def": "콘크리트 슬래브의 휨 강성으로 하중을 넓은 면적에 나누는 포장. 수축·온도 변형을 위한 줄눈이 필요하다.",
    "chapters": [
      "asphalt"
    ]
  },
  {
    "ko": "스트레이트 아스팔트",
    "en": "Straight-run asphalt",
    "abbr": "",
    "def": "원유를 상압·감압 증류하고 남은 잔사를 그대로 쓰는 아스팔트. 도로 포장 바인더의 기본 재료다.",
    "chapters": [
      "asphalt"
    ]
  },
  {
    "ko": "아스팔트 바인더",
    "en": "Asphalt binder",
    "abbr": "",
    "def": "아스팔트 혼합물에서 골재를 묶는 역청 재료. 온도와 하중 시간에 따라 탄성 고체에서 점성 유체까지 성질이 바뀐다.",
    "chapters": [
      "asphalt"
    ]
  },
  {
    "ko": "아스팔텐",
    "en": "Asphaltenes",
    "abbr": "",
    "def": "바인더 성분 중 분자가 크고 극성이 강해 미셀로 뭉치는 무리. 함량이 늘면 바인더가 단단하고 취성이 된다.",
    "chapters": [
      "asphalt"
    ]
  },
  {
    "ko": "노화",
    "en": "Aging",
    "abbr": "",
    "def": "산화와 가벼운 성분의 휘발로 재료 성질이 시간에 따라 나빠지는 현상. 아스팔트 바인더는 혼합 중(단기)과 공용 중(장기)에 노화해 단단해진다.",
    "chapters": [
      "asphalt"
    ]
  },
  {
    "ko": "침입도",
    "en": "Penetration",
    "abbr": "",
    "def": "25 °C 바인더에 100 g 표준 바늘을 5초 동안 꽂았을 때 들어간 깊이(0.1 mm 단위). 클수록 무른 바인더다.",
    "chapters": [
      "asphalt"
    ]
  },
  {
    "ko": "연화점",
    "en": "Softening point",
    "abbr": "",
    "def": "환구법에서 고리에 채운 바인더가 데워지며 강구의 무게로 처져 25.4 mm 아래 판에 닿는 온도.",
    "chapters": [
      "asphalt"
    ]
  },
  {
    "ko": "신도",
    "en": "Ductility (bitumen)",
    "abbr": "",
    "def": "25 °C 바인더 시료를 5 cm/분으로 잡아당겨 끊어질 때까지 늘어난 길이(cm). 바인더의 연성과 응집력의 지표다.",
    "chapters": [
      "asphalt"
    ]
  },
  {
    "ko": "침입도 지수",
    "en": "Penetration index",
    "abbr": "PI",
    "def": "침입도의 로그–온도 기울기로 바인더의 온도 민감성을 나타낸 수. PI = (20 − 500A)/(1 + 50A)이며 작을수록 온도에 민감하다.",
    "chapters": [
      "asphalt"
    ]
  },
  {
    "ko": "공용 성능 등급",
    "en": "Performance Grade",
    "abbr": "PG",
    "def": "바인더가 제 성능을 내는 포장 온도 범위로 매기는 등급. PG 64-22는 최고 64 °C, 최저 −22 °C의 포장 온도를 책임진다는 뜻이다.",
    "chapters": [
      "asphalt"
    ]
  },
  {
    "ko": "동적 전단 유변계",
    "en": "Dynamic shear rheometer",
    "abbr": "DSR",
    "def": "두 원판 사이의 바인더 막을 진동시켜 복소 전단 탄성계수와 위상각을 재는 장치. PG 고온·중간 온도 시험에 쓴다.",
    "chapters": [
      "asphalt"
    ]
  },
  {
    "ko": "복소 전단 탄성계수",
    "en": "Complex shear modulus",
    "abbr": "G*",
    "def": "진동 전단 시험에서 최대 전단 응력과 최대 전단 변형률의 비. 점탄성 재료의 전체 강성을 나타낸다.",
    "chapters": [
      "asphalt"
    ]
  },
  {
    "ko": "위상각",
    "en": "Phase angle",
    "abbr": "δ",
    "def": "진동 하중에서 변형률이 응력보다 늦는 정도를 각도로 나타낸 값. 완전 탄성체 0°, 완전 점성 유체 90°.",
    "chapters": [
      "asphalt"
    ]
  },
  {
    "ko": "휨 크리프 시험기",
    "en": "Bending beam rheometer",
    "abbr": "BBR",
    "def": "저온에서 바인더 막대를 일정 하중으로 눌러 크리프 강성 S와 기울기 m을 재는 장치. PG 저온 등급을 정한다.",
    "chapters": [
      "asphalt"
    ]
  },
  {
    "ko": "점탄성",
    "en": "Viscoelasticity",
    "abbr": "",
    "def": "하중을 받으면 즉시 탄성 변형하고 시간이 지나며 점성 흐름을 함께 보이는 성질. 아스팔트·고분자·콘크리트의 크리프가 그 예다.",
    "chapters": [
      "asphalt"
    ]
  },
  {
    "ko": "맥스웰 모델",
    "en": "Maxwell model",
    "abbr": "",
    "def": "스프링과 대시포트를 직렬로 이은 점탄성 모델. 일정 응력에서 끝없이 흐르고, 일정 변형에서 응력이 지수적으로 이완한다.",
    "chapters": [
      "asphalt"
    ]
  },
  {
    "ko": "켈빈 모델",
    "en": "Kelvin–Voigt model",
    "abbr": "",
    "def": "스프링과 대시포트를 병렬로 이은 점탄성 모델. 지연 시간 η/E로 서서히 변형하고 하중을 빼면 완전히 회복한다.",
    "chapters": [
      "asphalt"
    ]
  },
  {
    "ko": "버거스 모델",
    "en": "Burgers model",
    "abbr": "",
    "def": "맥스웰 요소와 켈빈 요소를 직렬로 이은 네 요소 점탄성 모델. 즉시 탄성·지연 탄성·점성 흐름을 모두 나타낸다.",
    "chapters": [
      "asphalt"
    ]
  },
  {
    "ko": "시간–온도 중첩",
    "en": "Time–temperature superposition",
    "abbr": "TTS",
    "def": "점탄성 재료에서 높은 온도의 짧은 하중과 낮은 온도의 긴 하중이 같은 효과를 낸다는 원리. 이동 계수 a_T로 곡선을 옮겨 마스터 곡선을 만든다.",
    "chapters": [
      "asphalt"
    ]
  },
  {
    "ko": "이론 최대 밀도",
    "en": "Theoretical maximum specific gravity",
    "abbr": "Gmm",
    "def": "공기가 전혀 없다고 볼 때의 아스팔트 혼합물 비중. 진공 탈기한 느슨한 혼합물로 잰다.",
    "chapters": [
      "asphalt"
    ]
  },
  {
    "ko": "공극률",
    "en": "Air voids",
    "abbr": "Va",
    "def": "다짐한 아스팔트 혼합물 부피 중 공기가 차지하는 비율(%). Va = 100(Gmm − Gmb)/Gmm이며 설계값은 보통 4 % 안팎이다.",
    "chapters": [
      "asphalt"
    ]
  },
  {
    "ko": "골재 간극률",
    "en": "Voids in mineral aggregate",
    "abbr": "VMA",
    "def": "다짐한 아스팔트 혼합물에서 골재 사이 빈틈(공기 + 유효 바인더)의 부피 비율(%). VMA = 100 − Gmb·Ps/Gsb.",
    "chapters": [
      "asphalt"
    ]
  },
  {
    "ko": "포화도",
    "en": "Voids filled with asphalt",
    "abbr": "VFA",
    "def": "골재 간극 중 바인더가 채운 비율(%). VFA = 100(VMA − Va)/VMA.",
    "chapters": [
      "asphalt"
    ]
  },
  {
    "ko": "마샬 안정도",
    "en": "Marshall stability",
    "abbr": "",
    "def": "60 °C의 마샬 시편(φ101.6 × 63.5 mm)을 옆으로 50.8 mm/분으로 눌렀을 때의 최대 하중(kN). 소성 변형 저항의 지표다.",
    "chapters": [
      "asphalt"
    ]
  },
  {
    "ko": "흐름값",
    "en": "Marshall flow",
    "abbr": "",
    "def": "마샬 안정도 시험에서 최대 하중에 이를 때까지 시편이 변형한 양(mm).",
    "chapters": [
      "asphalt"
    ]
  },
  {
    "ko": "최적 아스팔트 함량",
    "en": "Optimum asphalt content",
    "abbr": "OBC",
    "def": "배합 설계에서 공극률·VMA·VFA·안정도·흐름값 기준을 가장 잘 만족하는 바인더 함량. 흔히 공극률 4 %가 되는 함량으로 정한다.",
    "chapters": [
      "asphalt"
    ]
  },
  {
    "ko": "소성 변형",
    "en": "Rutting",
    "abbr": "",
    "def": "고온에서 반복 하중으로 아스팔트 포장의 바퀴 자리가 패이고 옆이 솟는 영구 변형.",
    "chapters": [
      "asphalt"
    ]
  },
  {
    "ko": "피로 균열",
    "en": "Fatigue cracking",
    "abbr": "",
    "def": "반복 휨으로 아스팔트층 바닥에 생긴 인장 변형률이 균열을 만들어 표면까지 거북등 모양으로 번지는 파손.",
    "chapters": [
      "asphalt"
    ]
  },
  {
    "ko": "저온 균열",
    "en": "Thermal cracking",
    "abbr": "",
    "def": "냉각 중 막힌 수축으로 쌓인 열응력이 인장 강도를 넘어 도로를 가로질러 생기는 균열.",
    "chapters": [
      "asphalt"
    ]
  },
  {
    "ko": "포트홀",
    "en": "Pothole",
    "abbr": "",
    "def": "물과 교통 하중으로 포장 일부가 떨어져 나가 생긴 사발 모양의 구멍. 장마철과 해빙기에 많다.",
    "chapters": [
      "asphalt"
    ]
  },
  {
    "ko": "박리",
    "en": "Stripping",
    "abbr": "",
    "def": "물이 바인더와 골재 사이로 파고들어 바인더 막이 골재 표면에서 벗겨지는 수분 손상.",
    "chapters": [
      "asphalt"
    ]
  },
  {
    "ko": "개질 아스팔트",
    "en": "Polymer-modified asphalt",
    "abbr": "PMA",
    "def": "SBS 같은 폴리머나 고무 분말을 섞어 탄성과 고온·저온 성능을 높인 아스팔트 바인더.",
    "chapters": [
      "asphalt"
    ]
  },
  {
    "ko": "재생 아스팔트 포장재",
    "en": "Reclaimed asphalt pavement",
    "abbr": "RAP",
    "def": "낡은 아스팔트 포장을 깎아 낸 재료. 노화 바인더와 골재를 함께 담고 있어 새 혼합물에 섞어 다시 쓴다.",
    "chapters": [
      "asphalt"
    ]
  },
  {
    "ko": "중온 아스팔트",
    "en": "Warm-mix asphalt",
    "abbr": "WMA",
    "def": "첨가제나 거품화로 일반 가열 혼합물보다 약 20–40 °C 낮은 온도에서 섞고 다지는 아스팔트 혼합물.",
    "chapters": [
      "asphalt"
    ]
  },
  {
    "ko": "배수성 포장",
    "en": "Porous asphalt",
    "abbr": "",
    "def": "공극률을 약 20 %로 남긴 개립도 아스팔트 표층. 빗물을 표층 속으로 빼 물보라·수막 현상·소음을 줄인다.",
    "chapters": [
      "asphalt"
    ]
  }
]

File: materials/js/glossary/cement.json
[
  {
    "ko": "시멘트",
    "en": "Cement",
    "abbr": "",
    "def": "물과 반응해 굳으며 골재를 묶는 가루 결합재. 콘크리트에 쓰는 것은 물속에서도 굳는 수경성 시멘트이며 대부분 포틀랜드 시멘트 또는 이를 바탕으로 한 혼합 시멘트다.",
    "chapters": [
      "cement"
    ]
  },
  {
    "ko": "포틀랜드 시멘트",
    "en": "Portland cement",
    "abbr": "OPC",
    "def": "석회석과 점토를 약 1,450 °C로 소성한 클링커에 석고를 넣어 곱게 간 수경성 시멘트. 1824년 애습딘의 특허 이름에서 왔으며 KS L 5201은 1–5종으로 나눈다.",
    "chapters": [
      "cement"
    ]
  },
  {
    "ko": "클링커",
    "en": "Clinker",
    "abbr": "",
    "def": "시멘트 원료를 회전 가마에서 부분적으로 녹을 때까지 구운 뒤 급랭한 덩어리. C₃S·C₂S·C₃A·C₄AF 네 광물로 이루어지며, 석고와 함께 분쇄하면 시멘트가 된다.",
    "chapters": [
      "cement"
    ]
  },
  {
    "ko": "소성",
    "en": "Burning (clinkering)",
    "abbr": "",
    "def": "원료를 고온으로 구워 화학 반응을 일으키는 공정. 시멘트에서는 약 1,450 °C에서 액상이 생기며 클링커 광물이 형성된다.",
    "chapters": [
      "cement"
    ]
  },
  {
    "ko": "탈탄산",
    "en": "Calcination",
    "abbr": "",
    "def": "석회석이 가열되어 CaCO₃ → CaO + CO₂로 분해되는 반응(약 600–900 °C). 클링커 1 t당 약 0.5 t의 CO₂가 연료와 상관없이 이 반응에서 나온다.",
    "chapters": [
      "cement"
    ]
  },
  {
    "ko": "시멘트 화학 약어",
    "en": "Cement chemist notation",
    "abbr": "CCN",
    "def": "산화물을 한 글자로 줄여 쓰는 표기. C = CaO, S = SiO₂, A = Al₂O₃, F = Fe₂O₃, H = H₂O, S̄ = SO₃, C̄ = CO₂이며, 예를 들어 3CaO·SiO₂는 C₃S로 쓴다.",
    "chapters": [
      "cement"
    ]
  },
  {
    "ko": "알라이트",
    "en": "Alite",
    "abbr": "C₃S",
    "def": "클링커의 주 광물인 규산삼칼슘(3CaO·SiO₂)의 고용체. 보통 시멘트의 약 50–65 %를 차지하며 비교적 빨리 수화해 초기와 장기 강도를 모두 낸다.",
    "chapters": [
      "cement"
    ]
  },
  {
    "ko": "벨라이트",
    "en": "Belite",
    "abbr": "C₂S",
    "def": "규산이칼슘(2CaO·SiO₂)의 고용체. 느리게 수화해 장기 강도를 내고 수화열이 작아 저열 시멘트의 주 광물이 된다.",
    "chapters": [
      "cement"
    ]
  },
  {
    "ko": "알루미네이트 상",
    "en": "Aluminate phase",
    "abbr": "C₃A",
    "def": "알루민산삼칼슘(3CaO·Al₂O₃). 물과 매우 빠르게 반응해 석고가 없으면 순간 응결을 일으키고, 황산염 침식에 약해 내황산염 시멘트에서는 함량을 낮춘다.",
    "chapters": [
      "cement"
    ]
  },
  {
    "ko": "페라이트 상",
    "en": "Ferrite phase",
    "abbr": "C₄AF",
    "def": "알루미노철산사칼슘(4CaO·Al₂O₃·Fe₂O₃)의 고용체. 소성 때 액상을 만드는 간극상의 일부이며, 시멘트의 회색을 내고 강도 기여는 작다.",
    "chapters": [
      "cement"
    ]
  },
  {
    "ko": "보그 식",
    "en": "Bogue calculation",
    "abbr": "",
    "def": "시멘트의 산화물 분석값에서 C₃S·C₂S·C₃A·C₄AF의 질량 비율을 계산하는 식(1929). 평형 상태의 순수 광물을 가정하므로 실제 광물 조성과는 차이가 있다.",
    "chapters": [
      "cement"
    ]
  },
  {
    "ko": "수화",
    "en": "Hydration",
    "abbr": "",
    "def": "시멘트 광물이 물과 반응해 수화물을 만드는 화학 반응. 광물이 녹아 이온이 되고 과포화된 용액에서 C-S-H, 수산화칼슘, 에트린자이트 등이 석출되며 열이 난다.",
    "chapters": [
      "cement"
    ]
  },
  {
    "ko": "C-S-H",
    "en": "Calcium silicate hydrate",
    "abbr": "C-S-H",
    "def": "규산칼슘 수화물. 조성이 일정하지 않은 비정질 겔로 수화물 부피의 절반 이상을 차지하며, 넓은 표면의 입자들이 서로 붙잡아 굳은 시멘트 페이스트의 강도를 낸다.",
    "chapters": [
      "cement"
    ]
  },
  {
    "ko": "수산화칼슘",
    "en": "Calcium hydroxide (portlandite)",
    "abbr": "CH",
    "def": "C₃S·C₂S의 수화로 생기는 Ca(OH)₂ 결정(포틀랜다이트). 강도 기여는 작지만 공극 용액의 pH를 약 12.5–13.5로 유지해 철근을 보호하고, 포졸란 반응에서 소비된다.",
    "chapters": [
      "cement"
    ]
  },
  {
    "ko": "수화열",
    "en": "Heat of hydration",
    "abbr": "",
    "def": "시멘트가 수화하며 내는 열(J/g). 광물별로 다르며(C₃A > C₃S > C₄AF > C₂S), 두꺼운 부재에서는 내부 온도를 높여 온도 균열의 원인이 된다.",
    "chapters": [
      "cement"
    ]
  },
  {
    "ko": "응결",
    "en": "Setting",
    "abbr": "",
    "def": "시멘트 페이스트가 유동성을 잃고 굳기 시작하는 현상. 비카트 침 시험으로 초결과 종결을 판정하며, 운반·타설·다짐은 초결 전에 끝내야 한다.",
    "chapters": [
      "cement"
    ]
  },
  {
    "ko": "경화",
    "en": "Hardening",
    "abbr": "",
    "def": "응결 뒤 수화가 계속되며 강도가 시간에 따라 커지는 과정.",
    "chapters": [
      "cement"
    ]
  },
  {
    "ko": "순간 응결",
    "en": "Flash set",
    "abbr": "",
    "def": "석고가 없거나 모자랄 때 C₃A가 물과 급격히 반응해 반죽이 몇 분 만에 굳어 버리는 현상. 다시 비벼도 풀리지 않는다는 점에서 헛응결과 다르다.",
    "chapters": [
      "cement"
    ]
  },
  {
    "ko": "에트린자이트",
    "en": "Ettringite",
    "abbr": "AFt",
    "def": "C₃A와 석고가 물과 반응해 생기는 바늘 모양의 황산알루민산칼슘 수화물(C₆AS̄₃H₃₂). 초기에 C₃A 표면을 덮어 응결을 늦추며, 굳은 뒤 생기면 팽창으로 균열을 일으킬 수 있다.",
    "chapters": [
      "cement"
    ]
  },
  {
    "ko": "모노설페이트",
    "en": "Monosulfate",
    "abbr": "AFm",
    "def": "석고가 다 쓰인 뒤 남은 C₃A가 에트린자이트와 반응해 생기는 판 모양 수화물(C₄AS̄H₁₂). 외부 황산염과 만나면 다시 에트린자이트로 바뀌어 팽창할 수 있다.",
    "chapters": [
      "cement"
    ]
  },
  {
    "ko": "수화도",
    "en": "Degree of hydration",
    "abbr": "α",
    "def": "처음 시멘트 중 반응한 비율(0–1). 결합수량이나 누적 발열량으로 어림하며, 시간·온도·W/C·분말도에 따라 정해진다.",
    "chapters": [
      "cement"
    ]
  },
  {
    "ko": "자기 건조",
    "en": "Self-desiccation",
    "abbr": "",
    "def": "밀봉 상태에서 수화가 물을 소비하고 화학적 수축으로 빈 공극이 생겨 내부 상대습도가 떨어지는 현상. W/C가 약 0.42보다 작으면 물이 모자라 수화가 멈추며 자기 수축의 원인이 된다.",
    "chapters": [
      "cement"
    ]
  },
  {
    "ko": "화학적 수축",
    "en": "Chemical shrinkage",
    "abbr": "",
    "def": "수화 생성물의 절대 부피가 반응 전 시멘트와 물의 부피 합보다 작아지는 현상. 파워스 모델에서 반응한 시멘트 부피의 약 0.2배다.",
    "chapters": [
      "cement"
    ]
  },
  {
    "ko": "모세관 공극",
    "en": "Capillary pore",
    "abbr": "",
    "def": "처음 물이 차지했던 공간 중 수화물로 채워지지 않고 남은 지름 수십 nm–수 μm의 빈틈. 많고 서로 이어질수록 강도가 낮아지고 물과 이온이 쉽게 드나든다.",
    "chapters": [
      "cement"
    ]
  },
  {
    "ko": "겔 공극",
    "en": "Gel pore",
    "abbr": "",
    "def": "C-S-H 겔 속의 nm 크기 공극. 파워스 모델에서 수화물 부피의 약 28 %를 차지하며, 너무 작아 투수에는 거의 기여하지 않는다.",
    "chapters": [
      "cement"
    ]
  },
  {
    "ko": "겔–공간비",
    "en": "Gel–space ratio",
    "abbr": "X",
    "def": "겔이 차지할 수 있는 공간(겔 + 모세관 공극) 중 실제 겔이 차지한 비율 X = 0.68α/(0.32α + w/c). 파워스는 페이스트 강도가 X³에 비례함을 보였다.",
    "chapters": [
      "cement"
    ]
  },
  {
    "ko": "중용열 포틀랜드 시멘트",
    "en": "Moderate-heat Portland cement",
    "abbr": "",
    "def": "C₃S와 C₃A를 줄여 수화열을 보통 시멘트보다 낮춘 포틀랜드 시멘트(KS L 5201 2종). 댐·교각 등 두꺼운 부재에 쓴다.",
    "chapters": [
      "cement"
    ]
  },
  {
    "ko": "조강 포틀랜드 시멘트",
    "en": "High-early-strength Portland cement",
    "abbr": "",
    "def": "C₃S를 늘리고 분말도를 높여 초기 강도를 크게 한 포틀랜드 시멘트(KS L 5201 3종). 공기 단축, 한중 콘크리트, 프리캐스트에 쓰며 발열이 크다.",
    "chapters": [
      "cement"
    ]
  },
  {
    "ko": "저열 포틀랜드 시멘트",
    "en": "Low-heat Portland cement",
    "abbr": "",
    "def": "C₂S를 주 광물로 하고 C₃A를 줄여 수화열을 크게 낮춘 포틀랜드 시멘트(KS L 5201 4종). 초기 강도는 작지만 장기 강도가 좋아 매스 콘크리트에 쓴다.",
    "chapters": [
      "cement"
    ]
  },
  {
    "ko": "내황산염 포틀랜드 시멘트",
    "en": "Sulfate-resisting Portland cement",
    "abbr": "",
    "def": "황산염과 반응해 팽창하는 C₃A 함량을 낮게 제한한 포틀랜드 시멘트(KS L 5201 5종). 해양·온천·하수 시설 등 황산염 환경에 쓴다.",
    "chapters": [
      "cement"
    ]
  },
  {
    "ko": "고로 슬래그 시멘트",
    "en": "Portland blast-furnace slag cement",
    "abbr": "",
    "def": "포틀랜드 시멘트 클링커에 고로슬래그 미분말을 섞은 혼합 시멘트(KS L 5210). 초기 강도는 작지만 장기 강도와 염해 저항이 좋고 클링커가 적어 CO₂가 적다.",
    "chapters": [
      "cement"
    ]
  },
  {
    "ko": "플라이애시 시멘트",
    "en": "Portland fly-ash cement",
    "abbr": "",
    "def": "포틀랜드 시멘트 클링커에 플라이애시를 섞은 혼합 시멘트(KS L 5211). 워커빌리티가 좋고 수화열이 작으며, 포졸란 반응으로 장기 강도가 자란다.",
    "chapters": [
      "cement"
    ]
  },
  {
    "ko": "분말도",
    "en": "Fineness",
    "abbr": "",
    "def": "시멘트를 곱게 간 정도로, 보통 블레인 공기 투과법으로 잰 비표면적(cm²/g)으로 나타낸다. 크면 초기 수화·강도·발열이 커지고 물 요구량과 수축도 커진다.",
    "chapters": [
      "cement"
    ]
  },
  {
    "ko": "클링커 계수",
    "en": "Clinker factor",
    "abbr": "",
    "def": "시멘트 질량 중 클링커가 차지하는 비율. 보통 시멘트는 약 0.9–0.95이며, 혼화재를 섞어 낮추는 것이 시멘트 CO₂를 줄이는 가장 큰 수단이다.",
    "chapters": [
      "cement"
    ]
  }
]

File: materials/js/glossary/corrosion.json
[
  {
    "ko": "양극",
    "en": "Anode",
    "abbr": "",
    "def": "부식 전지에서 금속이 전자를 내놓고 이온으로 녹아 나가는(산화되는) 곳. 강에서는 Fe → Fe²⁺ + 2e⁻가 일어난다.",
    "chapters": [
      "corrosion"
    ]
  },
  {
    "ko": "음극",
    "en": "Cathode",
    "abbr": "",
    "def": "부식 전지에서 양극이 내놓은 전자를 받아 산화제가 환원되는 곳. 중성·알칼리 환경에서는 주로 O₂ + 2H₂O + 4e⁻ → 4OH⁻이다.",
    "chapters": [
      "corrosion"
    ]
  },
  {
    "ko": "부식 전지",
    "en": "Corrosion cell",
    "abbr": "",
    "def": "양극, 음극, 이온이 흐르는 전해질, 전자가 흐르는 금속 경로로 이루어진 회로. 넷 중 하나라도 끊기면 습식 부식은 멈추거나 크게 느려진다.",
    "chapters": [
      "corrosion"
    ]
  },
  {
    "ko": "부식 전류 밀도",
    "en": "Corrosion current density",
    "abbr": "icorr",
    "def": "부식 반응으로 금속 표면 단위 면적에 흐르는 전류. 패러데이 법칙으로 두께 감소 속도로 바꾸며, 강은 1 μA/cm²가 약 11.6 μm/년이다.",
    "chapters": [
      "corrosion"
    ]
  },
  {
    "ko": "패러데이 법칙",
    "en": "Faraday's law",
    "abbr": "",
    "def": "흐른 전하량에 비례해 금속이 녹아 나간다는 법칙 m = ItM/(nF). 부식 전류를 질량·두께 손실로 바꾸는 데 쓴다.",
    "chapters": [
      "corrosion"
    ]
  },
  {
    "ko": "부식 전위",
    "en": "Corrosion potential",
    "abbr": "Ecorr",
    "def": "전해질 속에서 부식하고 있는 금속을 기준 전극에 대해 잰 전위. 값이 낮을수록 활성이라 다른 금속과 맞닿으면 양극이 되기 쉽다.",
    "chapters": [
      "corrosion"
    ]
  },
  {
    "ko": "갈바닉 계열",
    "en": "Galvanic series",
    "abbr": "",
    "def": "특정 전해질(보통 해수) 속 금속을 부식 전위 순으로 늘어놓은 표. 아래쪽(활성) 금속이 위쪽(귀한) 금속과 맞닿으면 양극이 되어 빨리 녹는다.",
    "chapters": [
      "corrosion"
    ]
  },
  {
    "ko": "갈바닉 부식",
    "en": "Galvanic corrosion",
    "abbr": "",
    "def": "전위가 다른 두 금속이 전해질 속에서 전기적으로 이어져 활성 금속의 부식이 빨라지는 현상. 작은 양극에 큰 음극이 붙을 때 가장 위험하다.",
    "chapters": [
      "corrosion"
    ]
  },
  {
    "ko": "부동태",
    "en": "Passivity",
    "abbr": "",
    "def": "금속 표면의 얇고 치밀한 산화물 피막이 양극 반응을 막아 부식 속도가 무시할 만큼 작아진 상태. 콘크리트 속 철근은 높은 pH 덕분에, 스테인리스강은 크롬 덕분에 부동태가 된다.",
    "chapters": [
      "corrosion"
    ]
  },
  {
    "ko": "탄산화",
    "en": "Carbonation",
    "abbr": "",
    "def": "공기 중 CO₂가 콘크리트 속 수산화칼슘과 반응해 pH를 낮추는 현상. 탄산화 전선이 철근에 닿으면 부동태가 깨져 전면 부식이 시작될 수 있다.",
    "chapters": [
      "corrosion"
    ]
  },
  {
    "ko": "염화물",
    "en": "Chloride",
    "abbr": "Cl⁻",
    "def": "바닷물·비래 염분·제빙 화학제에서 오는 염화 이온. 철근 표면에 임계량 이상 쌓이면 높은 pH에서도 부동태 피막을 국부적으로 깨뜨려 공식을 일으킨다.",
    "chapters": [
      "corrosion"
    ]
  },
  {
    "ko": "임계 염화물량",
    "en": "Critical chloride content",
    "abbr": "Ccr",
    "def": "철근의 부동태가 깨지기 시작하는 철근 위치의 염화물량. 시멘트 질량 대비 %, 콘크리트 1 m³당 kg, Cl⁻/OH⁻ 비 등으로 나타내며 범위가 넓다.",
    "chapters": [
      "corrosion"
    ]
  },
  {
    "ko": "부식성 범주",
    "en": "Corrosivity category",
    "abbr": "C1–C5, CX",
    "def": "표준 강판·아연판의 첫해 부식 속도로 대기 환경의 부식성을 나눈 등급(ISO 9223). 탄소강 첫해 C3는 25–50 μm/년이다.",
    "chapters": [
      "corrosion"
    ]
  },
  {
    "ko": "국부 부식",
    "en": "Localized corrosion",
    "abbr": "",
    "def": "표면의 좁은 곳에 몰려 진행하는 부식. 공식, 틈새 부식, 응력 부식 균열, 갈바닉 부식 등이 있으며 질량 손실은 작아도 구멍·균열로 부재를 갑자기 약하게 한다.",
    "chapters": [
      "corrosion"
    ]
  },
  {
    "ko": "공식",
    "en": "Pitting corrosion",
    "abbr": "",
    "def": "부동태 피막이 국부적으로 깨진 작은 점이 양극이 되어 좁고 깊게 파이는 부식. 최대 깊이/평균 깊이를 공식 계수라 한다.",
    "chapters": [
      "corrosion"
    ]
  },
  {
    "ko": "응력 부식 균열",
    "en": "Stress corrosion cracking",
    "abbr": "SCC",
    "def": "지속 인장 응력과 특정 부식 환경이 함께 작용해 연성 금속이 취성적으로 갈라지는 현상. 고강도 강선·볼트의 수소 취화와 함께 주의한다.",
    "chapters": [
      "corrosion"
    ]
  },
  {
    "ko": "희생 양극",
    "en": "Sacrificial anode",
    "abbr": "",
    "def": "보호할 강보다 활성인 아연·마그네슘·알루미늄 합금을 이어 대신 녹게 함으로써 강을 음극으로 만드는 금속 덩어리. 소모되므로 수명이 있다.",
    "chapters": [
      "corrosion"
    ]
  },
  {
    "ko": "음극 방식",
    "en": "Cathodic protection",
    "abbr": "CP",
    "def": "희생 양극이나 외부 전원으로 전류를 흘려 구조물 표면 전체를 음극 쪽 전위로 낮춰 부식을 멈추는 방법. 흙·물속 강은 CSE 기준 약 −0.85 V 이하를 흔히 기준으로 쓴다.",
    "chapters": [
      "corrosion"
    ]
  },
  {
    "ko": "도장 계통",
    "en": "Coating system",
    "abbr": "",
    "def": "하도·중도·상도처럼 역할이 다른 도막을 정해진 두께로 겹쳐 칠하는 방식 체계. 표면 처리 품질과 건조 도막 두께가 내구성을 정한다.",
    "chapters": [
      "corrosion"
    ]
  },
  {
    "ko": "용융 아연 도금",
    "en": "Hot-dip galvanizing",
    "abbr": "HDG",
    "def": "강재를 녹은 아연(약 450 °C)에 담가 아연–철 합금층과 아연층을 입히는 방법. 차단과 희생 방식을 함께 하며, 수명은 대략 아연 두께/아연 부식 속도다.",
    "chapters": [
      "corrosion"
    ]
  },
  {
    "ko": "내후성 강",
    "en": "Weathering steel",
    "abbr": "",
    "def": "구리·크롬·니켈 등을 조금 넣어 젖음–마름이 반복되는 대기에서 치밀한 안정 녹을 만들어 칠하지 않고 쓰는 강. 염분이 많거나 늘 젖은 환경에는 맞지 않는다.",
    "chapters": [
      "corrosion"
    ]
  },
  {
    "ko": "생애 비용",
    "en": "Life-cycle cost",
    "abbr": "LCC",
    "def": "초기 비용과 수명 동안의 유지관리·보수 비용을 할인율로 현재 가치로 바꾸어 더한 값. 방식 공법처럼 초기비와 유지비가 맞바뀌는 선택을 비교하는 데 쓴다.",
    "chapters": [
      "corrosion"
    ]
  }
]

File: materials/js/glossary/steel.json
[
  {
    "ko": "강",
    "en": "Steel",
    "abbr": "",
    "def": "탄소가 약 2 % 이하인 철 합금. 구조용 강재의 탄소량은 대개 0.1–0.25 %이고 망가니즈 등 합금 원소로 성질을 조절한다.",
    "chapters": [
      "steel"
    ]
  },
  {
    "ko": "고로",
    "en": "Blast furnace",
    "abbr": "",
    "def": "코크스로 철광석을 환원해 탄소가 약 4 %인 선철을 만드는 높은 노. 전로와 짝을 이루어 강을 만들며 CO₂ 배출이 크다.",
    "chapters": [
      "steel"
    ]
  },
  {
    "ko": "전기로",
    "en": "Electric arc furnace",
    "abbr": "EAF",
    "def": "전기 아크의 열로 철스크랩(과 환원철)을 녹여 강을 만드는 노. 고로–전로보다 CO₂ 배출이 크게 낮다.",
    "chapters": [
      "steel"
    ]
  },
  {
    "ko": "연속 주조",
    "en": "Continuous casting",
    "abbr": "",
    "def": "쇳물을 냉각 주형에 연속으로 부어 슬래브·블룸·빌릿 같은 반제품으로 굳히는 공정.",
    "chapters": [
      "steel"
    ]
  },
  {
    "ko": "페라이트",
    "en": "Ferrite",
    "abbr": "α",
    "def": "철의 체심입방(BCC) 고용체. 탄소를 최대 약 0.02 %만 녹이며, 구조용 강의 연하고 연성 있는 바탕 조직이다.",
    "chapters": [
      "steel"
    ]
  },
  {
    "ko": "오스테나이트",
    "en": "Austenite",
    "abbr": "γ",
    "def": "철의 면심입방(FCC) 고용체. 순철에서는 912 °C 이상에서 안정하고 탄소를 최대 약 2.1 % 녹인다. 열처리와 압연의 출발 조직이다.",
    "chapters": [
      "steel"
    ]
  },
  {
    "ko": "시멘타이트",
    "en": "Cementite",
    "abbr": "Fe₃C",
    "def": "탄소 6.67 %의 탄화철. 단단하고 취약하며 펄라이트의 층이나 과공석강의 결정립 경계 그물로 나타난다.",
    "chapters": [
      "steel"
    ]
  },
  {
    "ko": "펄라이트",
    "en": "Pearlite",
    "abbr": "",
    "def": "페라이트와 시멘타이트가 얇은 판으로 번갈아 쌓인 층상 조직. 탄소 0.76 %, 727 °C의 공석 변태로 생기며 양이 많을수록 강도가 높고 연성은 낮다.",
    "chapters": [
      "steel"
    ]
  },
  {
    "ko": "결정립",
    "en": "Grain",
    "abbr": "",
    "def": "금속 속에서 원자 배열 방향이 같은 하나의 결정 영역. 결정립 경계가 전위의 이동을 막으므로 결정립이 작을수록 강하다.",
    "chapters": [
      "steel"
    ]
  },
  {
    "ko": "홀–페치 관계",
    "en": "Hall–Petch relation",
    "abbr": "",
    "def": "항복강도가 결정립 지름의 제곱근에 반비례해 커진다는 관계 σy = σ₀ + k_y d^(−1/2). 결정립 미세화는 강도와 인성을 함께 높인다.",
    "chapters": [
      "steel"
    ]
  },
  {
    "ko": "열처리",
    "en": "Heat treatment",
    "abbr": "",
    "def": "가열 온도와 냉각 속도를 조절해 금속의 조직과 성질을 바꾸는 공정. 풀림·불림·담금질·뜨임 등이 있다.",
    "chapters": [
      "steel"
    ]
  },
  {
    "ko": "마르텐사이트",
    "en": "Martensite",
    "abbr": "",
    "def": "오스테나이트를 급랭할 때 탄소가 갇힌 채 생기는 체심 정방 조직. 매우 단단하지만 취약해 뜨임으로 인성을 회복시켜 쓴다.",
    "chapters": [
      "steel"
    ]
  },
  {
    "ko": "TMCP",
    "en": "Thermo-mechanical control process",
    "abbr": "TMCP",
    "def": "제어 압연과 가속 냉각으로 미세한 조직을 만드는 강판 제조법. 낮은 탄소·탄소당량으로 높은 강도·인성과 좋은 용접성을 얻는다.",
    "chapters": [
      "steel"
    ]
  },
  {
    "ko": "뤼더스 띠",
    "en": "Lüders band",
    "abbr": "",
    "def": "항복점이 뚜렷한 강의 인장 시험에서 항복한 영역이 띠 모양으로 시험편을 따라 번지는 현상. 이 동안 응력이 거의 일정하다.",
    "chapters": [
      "steel"
    ]
  },
  {
    "ko": "0.2 % 내력",
    "en": "0.2 % proof stress",
    "abbr": "",
    "def": "항복점이 뚜렷하지 않은 재료에서 0.2 %의 영구 변형이 남는 응력. 탄성 기울기와 평행하게 0.002 옮긴 선과 곡선의 교점으로 구해 항복강도로 쓴다.",
    "chapters": [
      "steel"
    ]
  },
  {
    "ko": "연신율",
    "en": "Elongation",
    "abbr": "A",
    "def": "인장 시험에서 파단 뒤 표점 거리의 영구 늘음을 처음 표점 거리로 나눈 백분율. 연성의 지표이며 시험편 모양에 따라 달라진다.",
    "chapters": [
      "steel"
    ]
  },
  {
    "ko": "항복비",
    "en": "Yield ratio",
    "abbr": "YR",
    "def": "항복강도를 인장강도로 나눈 값 fy/fu. 작을수록 항복 뒤 변형 경화 여유가 커서 소성 변형이 넓게 퍼지고 회전 능력이 크다.",
    "chapters": [
      "steel"
    ]
  },
  {
    "ko": "인성",
    "en": "Toughness",
    "abbr": "",
    "def": "재료가 파괴되기 전까지 흡수할 수 있는 에너지. 강재에서는 노치·충격·저온 조건의 샤르피 흡수 에너지로 등급을 매긴다.",
    "chapters": [
      "steel"
    ]
  },
  {
    "ko": "샤르피 충격 시험",
    "en": "Charpy impact test",
    "abbr": "",
    "def": "V 노치를 낸 10 × 10 × 55 mm 시험편을 진자로 쳐서 부러뜨리고 흡수 에너지(J)를 재는 시험. 온도별로 시험해 천이 곡선을 얻는다.",
    "chapters": [
      "steel"
    ]
  },
  {
    "ko": "연성–취성 천이",
    "en": "Ductile–brittle transition",
    "abbr": "",
    "def": "체심입방 강의 흡수 에너지가 어떤 온도 범위에서 급격히 떨어지며 파괴 양식이 연성에서 취성으로 바뀌는 현상.",
    "chapters": [
      "steel"
    ]
  },
  {
    "ko": "피로",
    "en": "Fatigue",
    "abbr": "",
    "def": "항복보다 작은 응력이 반복될 때 응력 집중부에서 균열이 생겨 자라다가 파단에 이르는 현상. 용접 구조물에서는 응력 범위와 이음 상세가 수명을 정한다.",
    "chapters": [
      "steel"
    ]
  },
  {
    "ko": "응력 범위",
    "en": "Stress range",
    "abbr": "Δσ",
    "def": "반복 하중에서 최대 응력과 최소 응력의 차 σmax − σmin. 잔류 응력이 큰 용접 이음의 피로 수명을 지배한다.",
    "chapters": [
      "steel"
    ]
  },
  {
    "ko": "S–N 곡선",
    "en": "S–N curve",
    "abbr": "",
    "def": "응력 범위와 파단까지의 반복 횟수의 관계를 로그 눈금에 그린 곡선. 강 이음은 흔히 N = 2×10⁶(Δσc/Δσ)³ 꼴로 쓴다.",
    "chapters": [
      "steel"
    ]
  },
  {
    "ko": "상세 등급",
    "en": "Detail category",
    "abbr": "Δσc",
    "def": "이음 상세별로 정한 200만 회 피로 강도(MPa). 압연 모재는 높고 용접 덧판·필릿 용접 끝은 낮다.",
    "chapters": [
      "steel"
    ]
  },
  {
    "ko": "피로 한계",
    "en": "Constant amplitude fatigue limit",
    "abbr": "ΔσD",
    "def": "일정 진폭에서 이보다 작은 응력 범위로는 균열이 자라지 않는다고 보는 한계(500만 회 강도, 약 0.737Δσc). 변동 진폭에서는 그대로 적용하지 않는다.",
    "chapters": [
      "steel"
    ]
  },
  {
    "ko": "마이너 법칙",
    "en": "Miner's rule",
    "abbr": "",
    "def": "여러 응력 범위의 반복이 섞일 때 손상 D = Σnᵢ/Nᵢ를 더해 1에 닿으면 피로 파단으로 보는 선형 누적 손상 가정.",
    "chapters": [
      "steel"
    ]
  },
  {
    "ko": "열영향부",
    "en": "Heat-affected zone",
    "abbr": "HAZ",
    "def": "용접열로 녹지는 않았지만 조직이 바뀐 모재 부분. 급랭으로 단단해지면 수소와 구속 응력이 겹쳐 저온 균열이 생기기 쉽다.",
    "chapters": [
      "steel"
    ]
  },
  {
    "ko": "탄소당량",
    "en": "Carbon equivalent",
    "abbr": "Ceq",
    "def": "합금 원소가 열영향부를 단단하게 하는 효과를 탄소로 환산한 값. IIW 식 Ceq = C + Mn/6 + (Cr + Mo + V)/5 + (Ni + Cu)/15로 용접성과 예열 필요를 가늠한다.",
    "chapters": [
      "steel"
    ]
  },
  {
    "ko": "예열",
    "en": "Preheating",
    "abbr": "",
    "def": "용접 전에 모재를 데워 냉각 속도를 늦추고 수소가 빠져나가게 해 저온 균열을 막는 조치. 온도는 강재·두께·수소 수준으로 정한다.",
    "chapters": [
      "steel"
    ]
  },
  {
    "ko": "강도 저감 계수",
    "en": "Strength reduction factor",
    "abbr": "ky,θ",
    "def": "고온에서 강재의 항복강도(또는 탄성계수)를 상온 값에 대한 비로 나타낸 계수. 탄소강은 약 600 °C에서 항복강도가 절반 정도로 떨어진다.",
    "chapters": [
      "steel"
    ]
  },
  {
    "ko": "임계 온도",
    "en": "Critical temperature",
    "abbr": "θcr",
    "def": "화재 중 강 부재가 하중을 더 견디지 못하게 되는 강재 온도. 이용률이 낮을수록 높다.",
    "chapters": [
      "steel"
    ]
  }
]
